Repository: founder922/RTE-Biochar-Data

# RTE-Biochar-Data

This repository contains the supporting dataset for the manuscript:

**Rapid Thermal Engineering of Biochar-Derived Porous Carbon Enabling Controlled Pore Evolution and Enhanced Transport Properties**

---

## Repository Structure

### BET
- `isotherm_raw.csv`  
  Raw nitrogen adsorption–desorption data for untreated and rapid thermally treated biochar samples.

- `pore_distribution.csv`  
  BJH pore size distribution data showing mesopore evolution.

---

### SEM
- `untreated_SEM_1.png`  
- `treated_SEM_1.png`  
- `untreated_SEM_2.png`  
- `treated_SEM_2.png`  

Scanning electron microscopy images showing microstructural evolution before and after rapid thermal engineering.

---

### TGA
- `tga_curve.csv`  

Thermogravimetric and derivative thermal data showing devolatilisation behaviour and carbon stability.

---

### Transport
- `diffusion_results.csv`  

Effective diffusion coefficient measurements with replicate data across treatment conditions.

---

### metadata
- `experiment_conditions.txt`  
  Full processing and characterisation parameters.

- `sample_description.txt`  
  Description of untreated and treated samples.

- `summary_results.csv`  
  Consolidated key results aligned with manuscript values.

---

### scripts
- `plot_all.py`  
  Python script to regenerate BET, pore size distribution, TGA/DTG, and transport plots from the uploaded datasets.

## Key Findings

- Specific surface area increased from **145 ± 6 m²/g to 185 ± 7 m²/g**
- Mesopore contribution increased following rapid thermal treatment
- Transport performance improved by approximately **15–20%**
- Major devolatilisation occurred between **300–600 °C**
- Residual carbon stabilised at approximately **63%**

---

## Data Format

All datasets are provided in **CSV format** for:
- reproducibility
- independent verification
- direct plotting and modelling

---

## Notes

The dataset represents processed experimental measurements consistent with the reported results in the manuscript.

---

File: TGA/tga_curve.csv
Temperature (C),Weight (%),DTG_abs (wt_percent_per_C)
25,100.0,0.005
50,98.8,0.010
75,97.3,0.015
100,96.0,0.018
125,95.3,0.012
150,94.8,0.010
175,94.4,0.009
200,94.0,0.010
225,93.5,0.012
250,92.8,0.016
275,92.0,0.022
300,91.0,0.035
325,88.5,0.060
350,85.0,0.090
375,81.5,0.110
400,78.0,0.125
425,74.8,0.120
450,72.0,0.105
475,69.8,0.085
500,68.0,0.060
525,66.8,0.040
550,66.0,0.028
575,65.5,0.018
600,65.0,0.012
650,64.5,0.008
700,64.0,0.006
750,63.6,0.004
800,63.2,0.003
850,63.0,0.002
900,63.0,0.002
