Repository: founder922/RTE-Biochar-Data

# RTE-Biochar-Data

This repository contains the supporting dataset for the manuscript:

**Rapid Thermal Engineering of Biochar-Derived Porous Carbon Enabling Controlled Pore Evolution and Enhanced Transport Properties**

---

## Repository Structure

### BET
- `isotherm_raw.csv`  
  Raw nitrogen adsorption–desorption data for untreated and rapid thermally treated biochar samples.

- `pore_distribution.csv`  
  BJH pore size distribution data showing mesopore evolution.

---

### SEM
- `untreated_SEM_1.png`  
- `treated_SEM_1.png`  
- `untreated_SEM_2.png`  
- `treated_SEM_2.png`  

Scanning electron microscopy images showing microstructural evolution before and after rapid thermal engineering.

---

### TGA
- `tga_curve.csv`  

Thermogravimetric and derivative thermal data showing devolatilisation behaviour and carbon stability.

---

### Transport
- `diffusion_results.csv`  

Effective diffusion coefficient measurements with replicate data across treatment conditions.

---

### metadata
- `experiment_conditions.txt`  
  Full processing and characterisation parameters.

- `sample_description.txt`  
  Description of untreated and treated samples.

- `summary_results.csv`  
  Consolidated key results aligned with manuscript values.

---

### scripts
- `plot_all.py`  
  Python script to regenerate BET, pore size distribution, TGA/DTG, and transport plots from the uploaded datasets.

## Key Findings

- Specific surface area increased from **145 ± 6 m²/g to 185 ± 7 m²/g**
- Mesopore contribution increased following rapid thermal treatment
- Transport performance improved by approximately **15–20%**
- Major devolatilisation occurred between **300–600 °C**
- Residual carbon stabilised at approximately **63%**

---

## Data Format

All datasets are provided in **CSV format** for:
- reproducibility
- independent verification
- direct plotting and modelling

---

## Notes

The dataset represents processed experimental measurements consistent with the reported results in the manuscript.

---

File: metadata/experiment_conditions.txt
Study title: Rapid Thermal Engineering of Biochar-Derived Porous Carbon Enabling Controlled Pore Evolution and Enhanced Transport Properties

Precursor:
Biomass-derived biochar of lignocellulosic origin

Rapid thermal engineering conditions:
Atmosphere: Nitrogen
Nitrogen flow rate: 200 mL/min
Heating rate: 20 C/min
Treatment temperature window: 700-900 C
Residence time window: 2-10 min
Cooling mode: Natural cooling under inert atmosphere

Characterisation:
SEM accelerating voltage: 5 kV
Nitrogen adsorption temperature: 77 K
Surface area method: BET
Pore size distribution method: BJH
TGA atmosphere: Nitrogen
TGA heating rate: 10 C/min

Replicates:
All reported measurements were performed in triplicate and are reported as mean ± standard deviation

File: metadata/sample_description.txt
Untreated sample:
Biochar precursor before rapid thermal engineering

Treated samples:
Biochar after rapid thermal engineering at 700-900 C for residence times between 2 and 10 min under nitrogen atmosphere

Observed behaviour:
Untreated sample showed lower pore accessibility and lower effective diffusion coefficient
Treated samples showed enhanced mesopore contribution, higher specific surface area, and improved transport behaviour
